Repository: Serali-Nerri/cfst-data-SOP

File: output/tmp/A1-5/A1-5.json
{
  "schema_version": "2.0.0-draft",
  "paper": {
    "ref_info": {
      "title": "THEORETICAL ANALYSES AND EXPERIMENTAL RESEARCHES FOR THE BEHAVIORS OF HIGH STRENGTH CONCRETE FILLED STEEL TUBES SUBJECTED TO AXIAL COMPRESSION",
      "authors": [
        "Han Linhai"
      ],
      "journal": "Industrial Construction",
      "year": 1997,
      "doi": "10.13204/j.gyjz1997.11.010",
      "language": "zh"
    },
    "validity": {
      "is_valid": true,
      "reason": null
    },
    "data_sources": [
      {
        "source_id": "S1",
        "type": "section",
        "name": "Section 3.1",
        "description": "Experimental overview, concrete mix, concrete strength conversion, specimen fabrication, axial compression setup, and loading procedure."
      },
      {
        "source_id": "S2",
        "type": "table",
        "name": "Table 1",
        "description": "Specimen labels, circular steel tube dimensions, steel yield strength, concrete strength, and load-deformation curve features."
      },
      {
        "source_id": "S3",
        "type": "table",
        "name": "Table 2",
        "description": "Calculated and measured axial compressive capacities for the present-paper specimens and cited comparison data."
      }
    ],
    "defaults": {
      "fco": 53.4,
      "fc_type": "prism",
      "loading_mode": "monotonic",
      "condition": "normal",
      "material": {
        "steel": "carbon_steel",
        "concrete": "normal"
      }
    },
    "default_consistency": {
      "fco": true,
      "fc_type": true,
      "loading_mode": true,
      "condition": true,
      "material": true
    },
    "default_notes": {
      "fco": "Sources S1 and S2 report one concrete strength fck=53.4 MPa for all retained specimens after conversion from cube strength.",
      "fc_type": "The stored concrete strength uses the converted standard compressive-strength basis for this Chinese paper, treated as prism.",
      "loading_mode": "Sources S1 and S3 describe axial compression loading with measured ultimate axial capacity.",
      "condition": "No corrosion, freeze-thaw, fire exposure, pre-damage, strengthening, or other special condition is reported for the retained specimens.",
      "material": "Sources S1 and S2 report carbon-steel tubes filled with high-strength normal concrete."
    },
    "notes": "Only the present-paper test rows are retained. The cited literature comparison rows are not included because recoverable source specimen labels and member-to-row mappings are not provided. For repeated present-paper specimens, measured capacity is reported as a group average and the same n_exp is stored for each member."
  },
  "Group_A": {
    "shared": {},
    "specimens": [],
    "note": null
  },
  "Group_B": {
    "shared": {},
    "specimens": [],
    "note": null
  },
  "Group_C": {
    "shared": {
      "r_ratio": 0,
      "e1": 0,
      "e2": 0
    },
    "specimens": [
      {
        "specimen_label": "HSC1-1",
        "fy": 482.5,
        "b": 159.8,
        "h": 159.8,
        "t": 6.3,
        "r0": 79.9,
        "L": 476,
        "n_exp": 2350
      },
      {
        "specimen_label": "HSC1-2",
        "fy": 482.5,
        "b": 159.8,
        "h": 159.8,
        "t": 6.3,
        "r0": 79.9,
        "L": 476,
        "n_exp": 2350
      },
      {
        "specimen_label": "HSC1-3",
        "fy": 482.5,
        "b": 159.8,
        "h": 159.8,
        "t": 6.3,
        "r0": 79.9,
        "L": 476,
        "n_exp": 2350
      },
      {
        "specimen_label": "HSC2-1",
        "fy": 309.5,
        "b": 115.9,
        "h": 115.9,
        "t": 4.9,
        "r0": 57.95,
        "L": 350,
        "n_exp": 1174
      },
      {
        "specimen_label": "HSC2-2",
        "fy": 309.5,
        "b": 115.9,
        "h": 115.9,
        "t": 4.9,
        "r0": 57.95,
        "L": 350,
        "n_exp": 1174
      },
      {
        "specimen_label": "HSC2-3",
        "fy": 309.5,
        "b": 115.9,
        "h": 115.9,
        "t": 4.9,
        "r0": 57.95,
        "L": 350,
        "n_exp": 1174
      },
      {
        "specimen_label": "HSC2-4",
        "fy": 309.5,
        "b": 115.9,
        "h": 115.9,
        "t": 4.9,
        "r0": 57.95,
        "L": 350,
        "n_exp": 1174
      },
      {
        "specimen_label": "HSC3-1",
        "fy": 433,
        "b": 141.8,
        "h": 141.8,
        "t": 4.3,
        "r0": 70.9,
        "L": 420,
        "n_exp": 1618
      },
      {
        "specimen_label": "HSC3-2",
        "fy": 433,
        "b": 141.8,
        "h": 141.8,
        "t": 4.3,
        "r0": 70.9,
        "L": 420,
        "n_exp": 1618
      },
      {
        "specimen_label": "HSC3-3",
        "fy": 433,
        "b": 141.8,
        "h": 141.8,
        "t": 4.3,
        "r0": 70.9,
        "L": 420,
        "n_exp": 1618
      },
      {
        "specimen_label": "HSC4-1",
        "fy": 357.7,
        "b": 114.8,
        "h": 114.8,
        "t": 3.9,
        "r0": 57.4,
        "L": 337,
        "n_exp": 1150
      },
      {
        "specimen_label": "HSC4-2",
        "fy": 357.7,
        "b": 114.8,
        "h": 114.8,
        "t": 3.9,
        "r0": 57.4,
        "L": 337,
        "n_exp": 1150
      },
      {
        "specimen_label": "HSC4-3",
        "fy": 357.7,
        "b": 114.8,
        "h": 114.8,
        "t": 3.9,
        "r0": 57.4,
        "L": 337,
        "n_exp": 1150
      },
      {
        "specimen_label": "HSC5-1",
        "fy": 373.3,
        "b": 165.7,
        "h": 165.7,
        "t": 5.1,
        "r0": 82.85,
        "L": 494,
        "n_exp": 2309
      },
      {
        "specimen_label": "HSC5-2",
        "fy": 373.3,
        "b": 165.7,
        "h": 165.7,
        "t": 5.1,
        "r0": 82.85,
        "L": 494,
        "n_exp": 2309
      },
      {
        "specimen_label": "HSC5-3",
        "fy": 373.3,
        "b": 165.7,
        "h": 165.7,
        "t": 5.1,
        "r0": 82.85,
        "L": 494,
        "n_exp": 2309
      },
      {
        "specimen_label": "HSC6-1",
        "fy": 324.3,
        "b": 133.1,
        "h": 133.1,
        "t": 4.5,
        "r0": 66.55,
        "L": 397,
        "n_exp": 1535
      },
      {
        "specimen_label": "HSC7-1",
        "fy": 354.6,
        "b": 113.6,
        "h": 113.6,
        "t": 3.2,
        "r0": 56.8,
        "L": 337,
        "n_exp": 1145
      },
      {
        "specimen_label": "HSC7-2",
        "fy": 354.6,
        "b": 113.6,
        "h": 113.6,
        "t": 3.2,
        "r0": 56.8,
        "L": 337,
        "n_exp": 1145
      },
      {
        "specimen_label": "HSC7-3",
        "fy": 354.6,
        "b": 113.6,
        "h": 113.6,
        "t": 3.2,
        "r0": 56.8,
        "L": 337,
        "n_exp": 1145
      },
      {
        "specimen_label": "HSC8-1",
        "fy": 354.6,
        "b": 111.3,
        "h": 111.3,
        "t": 2,
        "r0": 55.65,
        "L": 339,
        "n_exp": 894
      },
      {
        "specimen_label": "HSC9-1",
        "fy": 324.3,
        "b": 130.6,
        "h": 130.6,
        "t": 2.3,
        "r0": 65.3,
        "L": 396,
        "n_exp": 1250
      }
    ],
    "note": "Repeated specimens use grouped average capacity values where individual peak loads are unavailable."
  },
  "Group_D": {
    "shared": {},
    "specimens": [],
    "note": null
  }
}
