Repository: Serali-Nerri/cfst-data-SOP

File: output/A1-5.json
{
  "schema_version": "cfst-column-extractor-v3.0",
  "paper_id": "A1-5",
  "is_valid": true,
  "invalid_reason": null,
  "ref_info": {
    "title": "钢管高强混凝土轴压力学性能的理论分析与试验研究",
    "authors": [
      "韩林海"
    ],
    "journal": "工业建筑",
    "year": 1997,
    "doi": "10.13204/j.gyjz1997.11.010",
    "language": "zh"
  },
  "paper_level": {
    "notes": [
      "full.md after the A1-5 reference list contains unrelated appended text from another article; extraction used the A1-5 article content, its table images, and PDF fallback rendering only for visual confirmation."
    ]
  },
  "evidence_sources": {
    "M1": {
      "locator": "full.md # 3.1 试验概况",
      "type": "materials_loading_context",
      "notes": [
        "The paper reports 22 circular HSCFST standard specimens in 9 confining-ratio groups under axial compression.",
        "Steel yield strengths were measured by standard tensile tests; concrete was naturally cured with the specimens under the same conditions.",
        "The concrete strength used in the specimen tables is fck=53.4 MPa, converted from fcu=76.8 MPa cube strength.",
        "Specimens were designed with L/D about 3, filled after one end plate was welded, levelled with cement mortar after about 20 days of curing, and closed with the other end plate.",
        "Tests used flat-plate hinges at both ends and a 500 t hydraulic compression machine with monotonic incremental loading."
      ]
    },
    "T1": {
      "locator": "full.md 表1; images/表1钢管高强混凝土的试件参数.png",
      "type": "specimen_geometry_materials",
      "notes": [
        "Table 1 gives specimen labels, D x t x L in mm, steel fy, concrete fck, confining ratio xi, and load-deformation curve feature.",
        "HSC1 has no descending branch; HSC2 through HSC9 are reported with descending branches.",
        "Visual/PDF confirmation was used for tightly spaced decimals and the bottom HSC9 row; HSC2 diameter is read as 115.9 mm, consistent with the L/D design statement and xi value."
      ]
    },
    "T2": {
      "locator": "full.md 表2; images/表2轴压强度承载力计算和实测值比较.png",
      "type": "capacity_results",
      "notes": [
        "Only rows whose data source is 本文 were retained; literature-comparison rows from references were excluded.",
        "For a group with multiple specimens, the footnote states Nue is the average measured bearing capacity.",
        "The retained measured capacities are the reported Nue values in kN for HSC1 through HSC9."
      ]
    },
    "M2": {
      "locator": "full.md # 3.1 试验概况, paragraphs after 表1",
      "type": "condition_context",
      "notes": [
        "Narrative notes HSC4-1 and HSC4-2 did not capture the full descending branch because the straight weld seam ruptured after ultimate load."
      ]
    }
  },
  "series_definitions": [
    {
      "series_id": "HSC_AXIAL",
      "reported_group_label": "HSC1-HSC9",
      "description": "Circular high-strength concrete-filled steel tube standard specimens tested under axial monotonic compression.",
      "source_refs": [
        "M1",
        "T1",
        "T2",
        "M2"
      ],
      "shared_context": {
        "member": {
          "type": "cfst_stub_column"
        },
        "section": {
          "shape": "circular"
        },
        "loading": {
          "mode": "axial",
          "protocol": "monotonic_static",
          "boundary_condition": "flat_plate_hinges",
          "e1": 0.0,
          "e2": 0.0,
          "note": null
        },
        "materials": {
          "concrete": {
            "type": "high_strength",
            "modifiers": [],
            "fc": 53.4,
            "fc_type": "unknown",
            "fc_type_note": "The extracted value is the paper's converted standard compressive strength fck=53.4 MPa from fcu=76.8 MPa cube tests; no direct cube/cylinder/prism specimen size is reported for fck.",
            "r_ratio": 0.0
          }
        },
        "condition": {
          "exposure": "none",
          "details": []
        },
        "setup": {
          "figure_id": null,
          "image_path": null,
          "source_refs": [
            "M1"
          ],
          "note": "No dedicated setup figure is provided; setup is described as flat-plate hinges at both ends and monotonic loading in a 500 t hydraulic compression machine."
        }
      },
      "result_note": {
        "n_exp_type": "group_average",
        "note": "Table 2 reports one measured capacity for each HSC group. For multi-specimen groups it is the group average; for one-specimen groups it is the individual value."
      },
      "specimens": [
        {
          "specimen_label": "HSC1-1",
          "reported_group_label": "HSC1",
          "replicate_index": 1,
          "n_exp": 2350.0,
          "section": {
            "shape": "circular",
            "b": 159.8,
            "h": 159.8,
            "t": 6.3,
            "r0": 79.9,
            "L": 476.0
          },
          "materials": {
            "steel": {
              "type": "carbon_steel",
              "fy": 482.5
            }
          },
          "source_refs": [
            "T1:HSC1",
            "T2:HSC1"
          ]
        },
        {
          "specimen_label": "HSC1-2",
          "reported_group_label": "HSC1",
          "replicate_index": 2,
          "n_exp": 2350.0,
          "section": {
            "shape": "circular",
            "b": 159.8,
            "h": 159.8,
            "t": 6.3,
            "r0": 79.9,
            "L": 476.0
          },
          "materials": {
            "steel": {
              "type": "carbon_steel",
              "fy": 482.5
            }
          },
          "source_refs": [
            "T1:HSC1",
            "T2:HSC1"
          ]
        },
        {
          "specimen_label": "HSC1-3",
          "reported_group_label": "HSC1",
          "replicate_index": 3,
          "n_exp": 2350.0,
          "section": {
            "shape": "circular",
            "b": 159.8,
            "h": 159.8,
            "t": 6.3,
            "r0": 79.9,
            "L": 476.0
          },
          "materials": {
            "steel": {
              "type": "carbon_steel",
              "fy": 482.5
            }
          },
          "source_refs": [
            "T1:HSC1",
            "T2:HSC1"
          ]
        },
        {
          "specimen_label": "HSC2-1",
          "reported_group_label": "HSC2",
          "replicate_index": 1,
          "n_exp": 1174.0,
          "section": {
            "shape": "circular",
            "b": 115.9,
            "h": 115.9,
            "t": 4.9,
            "r0": 57.95,
            "L": 350.0
          },
          "materials": {
            "steel": {
              "type": "carbon_steel",
              "fy": 309.5
            }
          },
          "source_refs": [
            "T1:HSC2",
            "T2:HSC2"
          ]
        },
        {
          "specimen_label": "HSC2-2",
          "reported_group_label": "HSC2",
          "replicate_index": 2,
          "n_exp": 1174.0,
          "section": {
            "shape": "circular",
            "b": 115.9,
            "h": 115.9,
            "t": 4.9,
            "r0": 57.95,
            "L": 350.0
          },
          "materials": {
            "steel": {
              "type": "carbon_steel",
              "fy": 309.5
            }
          },
          "source_refs": [
            "T1:HSC2",
            "T2:HSC2"
          ]
        },
        {
          "specimen_label": "HSC2-3",
          "reported_group_label": "HSC2",
          "replicate_index": 3,
          "n_exp": 1174.0,
          "section": {
            "shape": "circular",
            "b": 115.9,
            "h": 115.9,
            "t": 4.9,
            "r0": 57.95,
            "L": 350.0
          },
          "materials": {
            "steel": {
              "type": "carbon_steel",
              "fy": 309.5
            }
          },
          "source_refs": [
            "T1:HSC2",
            "T2:HSC2"
          ]
        },
        {
          "specimen_label": "HSC2-4",
          "reported_group_label": "HSC2",
          "replicate_index": 4,
          "n_exp": 1174.0,
          "section": {
            "shape": "circular",
            "b": 115.9,
            "h": 115.9,
            "t": 4.9,
            "r0": 57.95,
            "L": 350.0
          },
          "materials": {
            "steel": {
              "type": "carbon_steel",
              "fy": 309.5
            }
          },
          "source_refs": [
            "T1:HSC2",
            "T2:HSC2"
          ]
        },
        {
          "specimen_label": "HSC3-1",
          "reported_group_label": "HSC3",
          "replicate_index": 1,
          "n_exp": 1618.0,
          "section": {
            "shape": "circular",
            "b": 141.8,
            "h": 141.8,
            "t": 4.3,
            "r0": 70.9,
            "L": 420.0
          },
          "materials": {
            "steel": {
              "type": "carbon_steel",
              "fy": 433.0
            }
          },
          "source_refs": [
            "T1:HSC3",
            "T2:HSC3"
          ]
        },
        {
          "specimen_label": "HSC3-2",
          "reported_group_label": "HSC3",
          "replicate_index": 2,
          "n_exp": 1618.0,
          "section": {
            "shape": "circular",
            "b": 141.8,
            "h": 141.8,
            "t": 4.3,
            "r0": 70.9,
            "L": 420.0
          },
          "materials": {
            "steel": {
              "type": "carbon_steel",
              "fy": 433.0
            }
          },
          "source_refs": [
            "T1:HSC3",
            "T2:HSC3"
          ]
        },
        {
          "specimen_label": "HSC3-3",
          "reported_group_label": "HSC3",
          "replicate_index": 3,
          "n_exp": 1618.0,
          "section": {
            "shape": "circular",
            "b": 141.8,
            "h": 141.8,
            "t": 4.3,
            "r0": 70.9,
            "L": 420.0
          },
          "materials": {
            "steel": {
              "type": "carbon_steel",
              "fy": 433.0
            }
          },
          "source_refs": [
            "T1:HSC3",
            "T2:HSC3"
          ]
        },
        {
          "specimen_label": "HSC4-1",
          "reported_group_label": "HSC4",
          "replicate_index": 1,
          "n_exp": 1150.0,
          "section": {
            "shape": "circular",
            "b": 114.8,
            "h": 114.8,
            "t": 3.9,
            "r0": 57.4,
            "L": 337.0
          },
          "materials": {
            "steel": {
              "type": "carbon_steel",
              "fy": 357.7
            }
          },
          "source_refs": [
            "T1:HSC4",
            "T2:HSC4",
            "M2:HSC4-1"
          ]
        },
        {
          "specimen_label": "HSC4-2",
          "reported_group_label": "HSC4",
          "replicate_index": 2,
          "n_exp": 1150.0,
          "section": {
            "shape": "circular",
            "b": 114.8,
            "h": 114.8,
            "t": 3.9,
            "r0": 57.4,
            "L": 337.0
          },
          "materials": {
            "steel": {
              "type": "carbon_steel",
              "fy": 357.7
            }
          },
          "source_refs": [
            "T1:HSC4",
            "T2:HSC4",
            "M2:HSC4-2"
          ]
        },
        {
          "specimen_label": "HSC4-3",
          "reported_group_label": "HSC4",
          "replicate_index": 3,
          "n_exp": 1150.0,
          "section": {
            "shape": "circular",
            "b": 114.8,
            "h": 114.8,
            "t": 3.9,
            "r0": 57.4,
            "L": 337.0
          },
          "materials": {
            "steel": {
              "type": "carbon_steel",
              "fy": 357.7
            }
          },
          "source_refs": [
            "T1:HSC4",
            "T2:HSC4"
          ]
        },
        {
          "specimen_label": "HSC5-1",
          "reported_group_label": "HSC5",
          "replicate_index": 1,
          "n_exp": 2309.0,
          "section": {
            "shape": "circular",
            "b": 165.7,
            "h": 165.7,
            "t": 5.1,
            "r0": 82.85,
            "L": 494.0
          },
          "materials": {
            "steel": {
              "type": "carbon_steel",
              "fy": 373.3
            }
          },
          "source_refs": [
            "T1:HSC5",
            "T2:HSC5"
          ]
        },
        {
          "specimen_label": "HSC5-2",
          "reported_group_label": "HSC5",
          "replicate_index": 2,
          "n_exp": 2309.0,
          "section": {
            "shape": "circular",
            "b": 165.7,
            "h": 165.7,
            "t": 5.1,
            "r0": 82.85,
            "L": 494.0
          },
          "materials": {
            "steel": {
              "type": "carbon_steel",
              "fy": 373.3
            }
          },
          "source_refs": [
            "T1:HSC5",
            "T2:HSC5"
          ]
        },
        {
          "specimen_label": "HSC5-3",
          "reported_group_label": "HSC5",
          "replicate_index": 3,
          "n_exp": 2309.0,
          "section": {
            "shape": "circular",
            "b": 165.7,
            "h": 165.7,
            "t": 5.1,
            "r0": 82.85,
            "L": 494.0
          },
          "materials": {
            "steel": {
              "type": "carbon_steel",
              "fy": 373.3
            }
          },
          "source_refs": [
            "T1:HSC5",
            "T2:HSC5"
          ]
        },
        {
          "specimen_label": "HSC6-1",
          "reported_group_label": "HSC6",
          "replicate_index": 1,
          "n_exp": 1535.0,
          "section": {
            "shape": "circular",
            "b": 133.1,
            "h": 133.1,
            "t": 4.5,
            "r0": 66.55,
            "L": 397.0
          },
          "materials": {
            "steel": {
              "type": "carbon_steel",
              "fy": 324.3
            }
          },
          "source_refs": [
            "T1:HSC6",
            "T2:HSC6"
          ]
        },
        {
          "specimen_label": "HSC7-1",
          "reported_group_label": "HSC7",
          "replicate_index": 1,
          "n_exp": 1145.0,
          "section": {
            "shape": "circular",
            "b": 113.6,
            "h": 113.6,
            "t": 3.2,
            "r0": 56.8,
            "L": 337.0
          },
          "materials": {
            "steel": {
              "type": "carbon_steel",
              "fy": 354.6
            }
          },
          "source_refs": [
            "T1:HSC7",
            "T2:HSC7"
          ]
        },
        {
          "specimen_label": "HSC7-2",
          "reported_group_label": "HSC7",
          "replicate_index": 2,
          "n_exp": 1145.0,
          "section": {
            "shape": "circular",
            "b": 113.6,
            "h": 113.6,
            "t": 3.2,
            "r0": 56.8,
            "L": 337.0
          },
          "materials": {
            "steel": {
              "type": "carbon_steel",
              "fy": 354.6
            }
          },
          "source_refs": [
            "T1:HSC7",
            "T2:HSC7"
          ]
        },
        {
          "specimen_label": "HSC7-3",
          "reported_group_label": "HSC7",
          "replicate_index": 3,
          "n_exp": 1145.0,
          "section": {
            "shape": "circular",
            "b": 113.6,
            "h": 113.6,
            "t": 3.2,
            "r0": 56.8,
            "L": 337.0
          },
          "materials": {
            "steel": {
              "type": "carbon_steel",
              "fy": 354.6
            }
          },
          "source_refs": [
            "T1:HSC7",
            "T2:HSC7"
          ]
        },
        {
          "specimen_label": "HSC8-1",
          "reported_group_label": "HSC8",
          "replicate_index": 1,
          "n_exp": 894.0,
          "section": {
            "shape": "circular",
            "b": 111.3,
            "h": 111.3,
            "t": 2.0,
            "r0": 55.65,
            "L": 339.0
          },
          "materials": {
            "steel": {
              "type": "carbon_steel",
              "fy": 354.6
            }
          },
          "source_refs": [
            "T1:HSC8",
            "T2:HSC8"
          ]
        },
        {
          "specimen_label": "HSC9-1",
          "reported_group_label": "HSC9",
          "replicate_index": 1,
          "n_exp": 1250.0,
          "section": {
            "shape": "circular",
            "b": 130.6,
            "h": 130.6,
            "t": 2.3,
            "r0": 65.3,
            "L": 396.0
          },
          "materials": {
            "steel": {
              "type": "carbon_steel",
              "fy": 324.3
            }
          },
          "source_refs": [
            "T1:HSC9",
            "T2:HSC9"
          ]
        }
      ],
      "notes": [
        "Specimen rows inherit common high-strength concrete, axial monotonic static loading, no exposure condition, and setup context from the series.",
        "HSC4-1 and HSC4-2 are noted in the narrative as missing the complete post-peak descending branch, but the group ultimate load is still reported in Table 2."
      ]
    }
  ]
}
